Repository: pimct/MIRA_project

# MIRA: Intelligent Plant-Wide Decision-Support Framework for Waste Valorization

This repository contains the implementation of **MIRA (Multi-objective Integrated Resource Allocation)**, a hybrid decision-support framework developed for the intelligent optimization of hydrochar production and energy recovery from various waste streams. This tool was developed as part of the research article:

> **"An Intelligent Plant-Wide Decision-Support Framework for Waste Valorization: Optimizing Hydrochar Production and Energy Recovery"**  
> *Prathana Nimmanterdwong et al.*

## 🔍 Overview

MIRA integrates **artificial neural networks (ANNs)**, **thermodynamic process modeling**, and **particle swarm optimization (PSO)** to optimize process configurations for waste-to-energy systems. It enables dynamic, feedstock-specific optimization across multiple valorization routes, ensuring both **thermodynamic consistency** and **multi-objective performance**.

### **Key Features**

- **Hybrid modeling**: Combines data-driven ANN models with Aspen Plus simulations to maintain mass and energy conservation.
- **Multi-objective optimization**: Simultaneously balances environmental and economic outcomes using PSO.
- **Scenario-based analysis**: Supports comparative optimization under CO₂-focused, revenue-focused, and balanced objectives.
- **Feedstock flexibility**: Validated on three distinct waste types:
  - Organic Household Waste Digestate (OHWD)
  - Municipal Solid Waste (MSW)
  - Agricultural Residue (AGR)
- **Thermochemical pathways**:
  - Direct combustion with energy recovery (as implemented in Thailand’s Phuket WtE plant)
  - Hydrothermal Carbonization (HTC) followed by power generation

### 📊 Optimization Outputs

- Electricity generation (up to **1.62 MWh/ton** of AGR)
- Economic returns (up to **$153.9/ton** of AGR)
- Optimal HTC temperature and char routing fraction (`x_char`, ranging from **0.1 to 0.5**)
- Trade-offs visualized across environmental and economic performance metrics

### 🧠 Method Used

- Python for ANN training and PSO algorithm implementation
- Aspen Plus for thermodynamic modeling and validation
- NumPy, Pandas, Matplotlib for data processing and visualization
- Interfacing via COM automation for coupling Python with Aspen Plus

### 🧪 Reproducibility

This code base is modular and designed for extension to other waste streams and thermochemical processes. Future versions aim to incorporate:

- Logistics and supply chain models  
- Additional conversion technologies (e.g., pyrolysis, gasification)  
- Grid/network integration for energy systems

## 📄 Citation

If you use this framework in your research or project, please cite the following paper:

Nimmanterdwong, Prathana and Srifa, Atthapon and Prechthai, Tawach and Tuntiwiwattanapun, Nattapong and Piemjaiswang, Ratchanon and Yu, Bor-Yih and Pornaroontham, Phuwadej and Sema, Teerawat and Chalermsinsuwan, Benjapon and Piumsomboon, Pornpote, An Intelligent Plant-Wide Decision-Support Framework for Waste Valorization: Optimizing Hydrochar Production and Energy Recovery. Available at SSRN: https://ssrn.com/abstract=5335234 or http://dx.doi.org/10.2139/ssrn.5335234

File: data/htc_dataset.csv
No.,Feedstock digestate,"C,in (wt%)","H,in (wt%)","N,in (wt%)","S,in (wt%)","O,in (wt%)","VM,in (%)","FC,in (%)","Ash,in (%)",THTC(degC),tres(h),Solid load (%),"HHV,in (MJ/kg)",Yield (% dry basis),"C,out (wt%)","H,out (wt%)","N,out (wt%)","S,out (wt%)","O,out (wt%)","VM,out (%)","FC,out (%)","Ash,out (%)","HHV,out (MJ/kg)",Type,Ref.
1,OHWD,53.4,6.2,3,0.3,37.1,54.6,9.6,35.8,170,2,15,13.4,85.9,54.07,5.74,2.71,0.32,37.16,49.72,12.98,37.3,20.5,Organics,Cao2019
2,OHWD,53.42679128,6.230529595,2.959501558,0.31152648,37.07165109,54.6,9.6,35.8,170,5,15,13.4,80.5,53.48,5.46,2.48,0.17,38.41,47.84,12.56,39.6,19.7,Organics,Cao2019
3,OHWD,53.42679128,6.230529595,2.959501558,0.31152648,37.07165109,54.6,9.6,35.8,190,2,15,13.4,80.4,55.23,5.48,2.42,0.32,36.55,48.38,13.72,37.9,20.7,Organics,Cao2019
4,OHWD,53.42679128,6.230529595,2.959501558,0.31152648,37.07165109,54.6,9.6,35.8,190,5,15,13.4,75.2,55.44,5.36,2.85,0.17,36.18,45.31,14.39,40.3,20.5,Organics,Cao2019
5,OHWD,53.42679128,6.230529595,2.959501558,0.31152648,37.07165109,54.6,9.6,35.8,210,2,15,13.4,72.2,55.9,5.13,2.74,0.17,36.07,44.4,14.1,41.5,20.4,Organics,Cao2019
6,OHWD,53.42679128,6.230529595,2.959501558,0.31152648,37.07165109,54.6,9.6,35.8,210,5,15,13.4,70.4,59.43,5.34,2.84,0.33,32.05,43.37,16.53,40.1,22.4,Organics,Cao2019
7,OHWD,53.42679128,6.230529595,2.959501558,0.31152648,37.07165109,54.6,9.6,35.8,230,2,15,13.4,62.9,60.54,5.23,3.06,0.36,30.81,39.46,16.04,44.5,22.3,Organics,Cao2019
8,OHWD,53.42679128,6.230529595,2.959501558,0.31152648,37.07165109,54.6,9.6,35.8,230,5,15,13.4,57.8,64.19,5.01,3.71,0.37,26.72,36.17,17.73,46.1,23.7,Organics,Cao2019
9,OHWD,53.42679128,6.230529595,2.959501558,0.31152648,37.07165109,54.6,9.6,35.8,250,2,15,13.4,55,65.96,5,3.46,0.38,25.19,34.68,17.32,48,24.4,Organics,Cao2019
10,OHWD,53.42679128,6.230529595,2.959501558,0.31152648,37.07165109,54.6,9.6,35.8,250,5,15,13.4,54.5,67.11,5.08,3.76,0.38,23.68,35.06,18.14,46.8,25.2,Organics,Cao2019
11,CMD,50.53380783,5.931198102,2.372479241,0.474495848,40.68801898,67.3,17,15.7,170,2,15,17,90.6,51.84,5.71,2.5,0.48,39.48,64.76,19.24,16,20.4,Organics,Cao2019
12,CMD,50.53380783,5.931198102,2.372479241,0.474495848,40.68801898,67.3,17,15.7,170,5,15,17,86.7,52.81,5.63,2.63,0.48,38.44,63.13,20.37,16.5,20.7,Organics,Cao2019
13,CMD,50.53380783,5.931198102,2.372479241,0.474495848,40.68801898,67.3,17,15.7,190,2,15,17,81.4,54.59,5.43,3.02,0.48,36.47,61.77,21.03,17.2,21.3,Organics,Cao2019
14,CMD,50.53380783,5.931198102,2.372479241,0.474495848,40.68801898,67.3,17,15.7,190,5,15,17,78.3,55.29,5.71,2.92,0.61,35.48,59.67,22.63,17.7,21.9,Organics,Cao2019
15,CMD,50.53380783,5.931198102,2.372479241,0.474495848,40.68801898,67.3,17,15.7,210,2,15,17,73.2,57.2,5.61,3.17,0.49,33.54,58.63,23.37,18,22.7,Organics,Cao2019
16,CMD,50.53380783,5.931198102,2.372479241,0.474495848,40.68801898,67.3,17,15.7,210,5,15,17,68.3,58.34,5.19,3.46,0.49,32.51,56.55,24.35,19.1,22.6,Organics,Cao2019
17,CMD,50.53380783,5.931198102,2.372479241,0.474495848,40.68801898,67.3,17,15.7,230,2,15,17,61.7,60.3,5.06,3.54,0.63,30.47,51.64,27.56,20.8,23.3,Organics,Cao2019
18,CMD,50.53380783,5.931198102,2.372479241,0.474495848,40.68801898,67.3,17,15.7,230,5,15,17,53.5,65.5,5.17,4.01,0.65,24.68,47.52,29.88,22.6,25.8,Organics,Cao2019
19,CMD,50.53380783,5.931198102,2.372479241,0.474495848,40.68801898,67.3,17,15.7,250,2,15,17,47.7,66.75,4.97,4.19,0.65,23.43,45.93,30.37,23.7,26.1,Organics,Cao2019
20,CMD,50.53380783,5.931198102,2.372479241,0.474495848,40.68801898,67.3,17,15.7,250,5,15,17,47.3,68.86,5.12,4.34,0.53,21.16,44.59,31.51,23.9,27.2,Organics,Cao2019
21,ECD,56.52173913,6.451612903,2.945301543,0.420757363,33.66058906,55.9,15.4,28.7,170,2,15,16.4,91,54.61,5.78,2.75,0.41,36.45,55.32,17.38,27.3,21.3,Biomass,Cao2019
22,ECD,56.52173913,6.451612903,2.945301543,0.420757363,33.66058906,55.9,15.4,28.7,170,5,15,16.4,90,55.14,5.69,2.78,0.42,35.97,54.07,17.93,28,21.4,Biomass,Cao2019
23,ECD,56.52173913,6.451612903,2.945301543,0.420757363,33.66058906,55.9,15.4,28.7,190,2,15,16.4,83.9,56.96,5.63,2.95,0.56,33.9,51.83,19.27,28.9,22.1,Biomass,Cao2019
24,ECD,56.52173913,6.451612903,2.945301543,0.420757363,33.66058906,55.9,15.4,28.7,190,5,15,16.4,82.1,56.98,5.5,3.1,0.42,33.99,50.34,20.66,29,22,Biomass,Cao2019
25,ECD,56.52173913,6.451612903,2.945301543,0.420757363,33.66058906,55.9,15.4,28.7,210,2,15,16.4,77.6,59.28,5.61,3.17,0.43,31.51,49.56,20.04,30.4,23.1,Biomass,Cao2019
26,ECD,56.52173913,6.451612903,2.945301543,0.420757363,33.66058906,55.9,15.4,28.7,210,5,15,16.4,74.7,61.45,5.51,3.33,0.43,29.28,47.82,21.28,30.9,24,Biomass,Cao2019
27,ECD,56.52173913,6.451612903,2.945301543,0.420757363,33.66058906,55.9,15.4,28.7,230,2,15,16.4,67.9,60.53,5.19,3.56,0.45,30.27,45.5,21.91,32.6,23.2,Biomass,Cao2019
28,ECD,56.52173913,6.451612903,2.945301543,0.420757363,33.66058906,55.9,15.4,28.7,230,5,15,16.4,60.4,64.42,5.21,3.99,0.61,25.77,41.92,23.28,34.8,24.9,Biomass,Cao2019
29,ECD,56.52173913,6.451612903,2.945301543,0.420757363,33.66058906,55.9,15.4,28.7,250,2,15,16.4,54.6,65.62,5.05,3.94,0.47,24.92,39.75,23.75,36.5,25.1,Biomass,Cao2019
30,ECD,56.52173913,6.451612903,2.945301543,0.420757363,33.66058906,55.9,15.4,28.7,250,5,15,16.4,51.1,67.52,4.98,4.5,0.48,22.51,37.94,24.26,37.8,25.9,Biomass,Cao2019
31,AGR,52.5,6.071428571,3.80952381,0.357142857,37.26190476,70.2,13.8,16,150,1,20,17.8,82.7,55.53,6.03,3.89,0,34.55,62.12,17.48,20.4,17.9,Biomass,Parmar2019
32,AGR,52.5,6.071428571,3.80952381,0.357142857,37.26190476,70.2,13.8,16,200,1,10,17.8,60,61.03,8.1,3.64,0.12,27.11,69.4,15.9,14.7,21.6,Biomass,Parmar2019
33,AGR,52.5,6.071428571,3.80952381,0.357142857,37.26190476,70.2,13.8,16,200,1,20,17.8,67.8,60.05,7.09,3.9,0.12,28.84,67.4,17.3,15.3,20.7,Biomass,Parmar2019
34,AGR,52.5,6.071428571,3.80952381,0.357142857,37.26190476,70.2,13.8,16,200,1,30,17.8,80.1,61.24,7.3,4.19,0,27.27,66.7,17,16.3,20.9,Biomass,Parmar2019
35,AGR,52.5,6.071428571,3.80952381,0.357142857,37.26190476,70.2,13.8,16,250,1,10,17.8,47.2,72.62,7.98,4.56,0.25,14.58,56.7,22.3,21,24,Biomass,Parmar2019
36,AGR,52.5,6.071428571,3.80952381,0.357142857,37.26190476,70.2,13.8,16,250,1,20,17.8,51.1,71.55,8.27,4.89,0.25,15.04,58.2,21.6,20.2,24.2,Biomass,Parmar2019
37,AGR,52.5,6.071428571,3.80952381,0.357142857,37.26190476,70.2,13.8,16,250,1,30,17.8,49.4,71.5,7.31,4.79,0.38,16.02,56.2,23.1,20.7,23.3,Biomass,Parmar2019
38,MSW,54.15730337,3.820224719,3.370786517,0.449438202,38.20224719,36.2,8.3,55.5,150,1,20,15.6,90.6,51.63,4.56,2.6,0,41.21,39.4,6.6,54,15.2,Organics,Parmar2019
39,MSW,54.15730337,3.820224719,3.370786517,0.449438202,38.20224719,36.2,8.3,55.5,200,1,10,15.6,85,61.58,4.36,1.91,0.27,31.88,31.91,4.69,63.4,15.5,Organics,Parmar2019
40,MSW,54.15730337,3.820224719,3.370786517,0.449438202,38.20224719,36.2,8.3,55.5,200,1,20,15.6,87.1,56.46,4.22,2.37,0.26,36.68,32.3,5.6,62.1,15.6,Organics,Parmar2019
41,MSW,54.15730337,3.820224719,3.370786517,0.449438202,38.20224719,36.2,8.3,55.5,200,1,30,15.6,85.7,61.54,4.62,2.31,0.26,31.28,32.4,6.5,61.1,15.4,Organics,Parmar2019
42,MSW,54.15730337,3.820224719,3.370786517,0.449438202,38.20224719,36.2,8.3,55.5,250,1,10,15.6,82,65.34,4.55,1.99,0.57,27.56,28.22,6.88,64.9,15.6,Organics,Parmar2019
43,MSW,54.15730337,3.820224719,3.370786517,0.449438202,38.20224719,36.2,8.3,55.5,250,1,20,15.6,84.1,67.81,5,2.5,0,24.69,25.7,6.3,68,15.6,Organics,Parmar2019
44,MSW,54.15730337,3.820224719,3.370786517,0.449438202,38.20224719,36.2,8.3,55.5,250,1,30,15.6,83.5,69.23,5.03,2.66,0,23.08,26.9,6.8,66.3,15.5,Organics,Parmar2019
45,SS,53.8606403,5.838041431,6.403013183,2.824858757,31.07344633,51,2.1,46.9,150,1,20,14.9,87.1,59.33,7.82,5.68,0.53,26.64,50.5,5.7,43.8,15,Sewage sludge,Parmar2019
46,SS,53.8606403,5.838041431,6.403013183,2.824858757,31.07344633,51,2.1,46.9,200,1,10,14.9,72.6,62.85,7.76,3.88,1.48,24.03,47.9,6.1,46,15,Sewage sludge,Parmar2019
47,SS,53.8606403,5.838041431,6.403013183,2.824858757,31.07344633,51,2.1,46.9,200,1,20,14.9,76.1,61.26,7.57,4.32,1.62,25.23,49.1,6.5,44.4,15.1,Sewage sludge,Parmar2019
48,SS,53.8606403,5.838041431,6.403013183,2.824858757,31.07344633,51,2.1,46.9,200,1,30,14.9,78,62.41,7.8,5.14,2.13,22.52,49.4,6.9,43.7,15.4,Sewage sludge,Parmar2019
49,SS,53.8606403,5.838041431,6.403013183,2.824858757,31.07344633,51,2.1,46.9,250,1,10,14.9,65.6,67.98,7.91,4.35,1.58,18.18,44.3,6.2,49.5,15.2,Sewage sludge,Parmar2019
50,SS,53.8606403,5.838041431,6.403013183,2.824858757,31.07344633,51,2.1,46.9,250,1,20,14.9,67.9,66.1,7.81,4.57,1.33,20.19,45.9,6.6,47.5,15.3,Sewage sludge,Parmar2019
51,SS,53.8606403,5.838041431,6.403013183,2.824858757,31.07344633,51,2.1,46.9,250,1,30,14.9,69.5,68.16,8.05,5.24,1.69,16.85,46.6,6.8,46.6,15.7,Sewage sludge,Parmar2019
52,VGF,52.4911032,5.338078292,3.558718861,0.533807829,38.07829181,47.2,9,43.8,150,1,20,14.9,89,63.46,6.41,4.06,0,26.07,37.6,9.3,53.1,15,Biomass,Parmar2019
53,VGF,52.4911032,5.338078292,3.558718861,0.533807829,38.07829181,47.2,9,43.8,200,1,10,14.9,79.5,58.84,6.04,2.46,0.45,32.21,37.5,7.2,55.3,14.8,Biomass,Parmar2019
54,VGF,52.4911032,5.338078292,3.558718861,0.533807829,38.07829181,47.2,9,43.8,200,1,20,14.9,80.9,63.64,6.52,2.96,0.59,26.28,41.62,8.98,49.4,15.1,Biomass,Parmar2019
55,VGF,52.4911032,5.338078292,3.558718861,0.533807829,38.07829181,47.2,9,43.8,200,1,30,14.9,79.8,63.87,6.51,2.94,0.42,26.26,39.3,8.4,52.3,14.9,Biomass,Parmar2019
56,VGF,52.4911032,5.338078292,3.558718861,0.533807829,38.07829181,47.2,9,43.8,250,1,10,14.9,71.1,68.39,6.74,3.11,0.26,21.5,30.48,8.22,61.3,14.8,Biomass,Parmar2019
57,VGF,52.4911032,5.338078292,3.558718861,0.533807829,38.07829181,47.2,9,43.8,250,1,20,14.9,71.4,67.8,6.59,3.41,0.24,21.95,31.78,9.22,59,14.9,Biomass,Parmar2019
58,VGF,52.4911032,5.338078292,3.558718861,0.533807829,38.07829181,47.2,9,43.8,250,1,30,14.9,73.7,74.62,7.44,3.85,0.26,13.85,30.4,8.6,61,15,Biomass,Parmar2019
59,DSS,50.99744246,7.928388747,7.723785166,7.186700767,26.16368286,69,9.2,21.8,200,0.3,31.9,17.97,66.6,62.21,8.16,7.66,6.23,15.73,55.55,11.69,32.8,19,Sewage sludge,He2015
60,DSS,50.99744246,7.928388747,7.723785166,7.186700767,26.16368286,69,9.2,21.8,220,0.3,31.9,17.97,57.1,64.55,7.93,6.98,6.29,14.24,51.82,12.36,35.8,18.5,Sewage sludge,He2015
61,DSS,50.99744246,7.928388747,7.723785166,7.186700767,26.16368286,69,9.2,21.8,240,0.3,31.9,17.97,59,68.01,8.3,6.71,6.72,10.26,49.6,11.52,38.9,18.7,Sewage sludge,He2015
62,DSS,50.99744246,7.928388747,7.723785166,7.186700767,26.16368286,69,9.2,21.8,260,0.3,31.9,17.97,55.9,70.6,8.09,6.3,6.49,8.52,47.06,15.16,37.8,19.4,Sewage sludge,He2015
63,DSS,50.99744246,7.928388747,7.723785166,7.186700767,26.16368286,69,9.2,21.8,280,0.3,31.9,17.97,54.6,72.72,8.37,6.23,6.33,6.35,37.68,23.6,38.7,20.2,Sewage sludge,He2015
64,DSS,50.99744246,7.928388747,7.723785166,7.186700767,26.16368286,69,9.2,21.8,300,0.3,31.9,17.97,53.4,72.67,8.22,6.09,6.44,6.58,18.24,42.96,38.8,20.3,Sewage sludge,He2015
65,DSS,50.99744246,7.928388747,7.723785166,7.186700767,26.16368286,69,9.2,21.8,320,0.3,31.9,17.97,51.5,73.03,8.11,5.94,6.23,6.68,12.86,47.03,40.1,20.4,Sewage sludge,He2015
66,DSS,50.99744246,7.928388747,7.723785166,7.186700767,26.16368286,69,9.2,21.8,340,0.3,31.9,17.97,50.4,75.44,8.21,5.98,6.26,4.11,42.03,16.8,41.2,20.2,Sewage sludge,He2015
67,DSS,50.99744246,7.928388747,7.723785166,7.186700767,26.16368286,69,9.2,21.8,360,0.3,31.9,17.97,44.6,76.86,8.07,5.9,6.36,2.81,18.88,36.89,44.2,19.2,Sewage sludge,He2015
68,DSS,50.99744246,7.928388747,7.723785166,7.186700767,26.16368286,69,9.2,21.8,380,0.3,31.9,17.97,43.1,75.69,7.85,5.67,6.27,4.52,38.25,18.55,43.2,19.6,Sewage sludge,He2015
69,SS,49.91026919,8.394815553,9.690927218,1.47557328,30.52841476,47.49,2.66,49.85,180,0.5,10,10.97,66.18,67.78,11.21,5.24,2.14,13.63,22.32,9.21,68.47,10.8,Sewage sludge,Peng2016
70,SS,49.91026919,8.394815553,9.690927218,1.47557328,30.52841476,47.49,2.66,49.85,220,0.5,10,10.97,60.58,70.12,11.51,4.72,1.97,11.69,18.81,9.17,72.02,10.07,Sewage sludge,Peng2016
71,SS,49.91026919,8.394815553,9.690927218,1.47557328,30.52841476,47.49,2.66,49.85,260,0.5,10,10.97,56.23,64.65,10.44,4.16,1.36,19.39,27.26,10.28,62.46,11.79,Sewage sludge,Peng2016
72,SS,49.91026919,8.394815553,9.690927218,1.47557328,30.52841476,47.49,2.66,49.85,300,0.5,10,10.97,53,75.55,11.57,3.86,1.69,7.33,16.79,12.24,70.97,11.23,Sewage sludge,Peng2016
73,SS,49.91026919,8.394815553,9.690927218,1.47557328,30.52841476,47.49,2.66,49.85,260,1,10,10.97,58.51,70.29,10.56,4.56,1.64,12.94,23.14,11.69,65.17,12.06,Sewage sludge,Peng2016
74,SS,49.91026919,8.394815553,9.690927218,1.47557328,30.52841476,47.49,2.66,49.85,260,1.5,10,10.97,59.37,63.48,9.81,4,1.55,21.15,24.78,13.24,61.98,11.38,Sewage sludge,Peng2016
75,SS,49.91026919,8.394815553,9.690927218,1.47557328,30.52841476,47.49,2.66,49.85,260,6,10,10.97,63.32,65.74,10.7,4.1,1.78,17.67,22.61,7.65,69.74,9.8,Sewage sludge,Peng2016
76,SS,49.91026919,8.394815553,9.690927218,1.47557328,30.52841476,47.49,2.66,49.85,260,8,10,10.97,66.19,59.6,9.12,3.58,1.66,26.04,34.33,6.14,59.53,10.86,Sewage sludge,Peng2016
77,PS,52.55474453,5.943691345,0.417101147,0,41.08446298,87.7,8.2,4.1,250,1,10,18.64,93.46,52.85,5.91,0,0,41.24,85.8,12.4,1.8,19.4,Biomass,Sattasathuchana2023
78,PS,52.55474453,5.943691345,0.417101147,0,41.08446298,87.7,8.2,4.1,250,2,10,18.64,63.22,57.61,5.58,0.1,0,36.71,83.2,15.4,1.4,21.91,Biomass,Sattasathuchana2023
79,PS,52.55474453,5.943691345,0.417101147,0,41.08446298,87.7,8.2,4.1,250,4,10,18.64,49.59,67.62,5.01,0.31,0,27.07,78.5,19.5,2,26.09,Biomass,Sattasathuchana2023
80,PS,52.55474453,5.943691345,0.417101147,0,41.08446298,87.7,8.2,4.1,250,6,10,18.64,52.18,68.75,4.71,0.51,0,26.02,76.88,20.72,2.4,27.2,Biomass,Sattasathuchana2023
81,BB,47.55102041,6.12244898,0.306122449,0,46.02040816,90.3,7.7,2,250,1,10,17.88,93.05,49.24,6.05,0,0,44.7,86.4,12.6,1,18.79,Biomass,Sattasathuchana2023
82,BB,47.55102041,6.12244898,0.306122449,0,46.02040816,90.3,7.7,2,250,2,10,17.88,67.44,68.28,5.14,0.3,0,26.28,83.1,16.2,0.7,20.01,Biomass,Sattasathuchana2023
83,BB,47.55102041,6.12244898,0.306122449,0,46.02040816,90.3,7.7,2,250,4,10,17.88,47.28,69.35,4.94,0.3,0,25.4,84.4,14.9,0.7,25.79,Biomass,Sattasathuchana2023
84,BB,47.55102041,6.12244898,0.306122449,0,46.02040816,90.3,7.7,2,250,6,10,17.88,45.91,71.59,4.92,0.4,0,23.09,78.92,20.68,0.4,27.03,Biomass,Sattasathuchana2023
85,CS,47.7,6.7,0.6,0,45,77.6,19.4,3,220,1,10,18.1,57.29,54.13,6.02,0.56,0,39.29,74.64,24.28,1.08,21.63,Biomass,Wang2022
86,CSFW,47.9,7.1,1.2,0,43.7,78.5,18.8,2.7,220,1,10,18.7,54.64,57.21,7.13,1.29,0,34.37,71.02,27.52,1.46,23.27,Biomass,Wang2022
87,CSFW,48.2,7.5,1.8,0,42.5,79.4,18.2,2.5,220,1,10,19.2,52.21,60.66,7.31,2.12,0,29.91,68.53,30.13,1.34,25.29,Biomass,Wang2022
88,CSFW,48.4,7.9,2.5,0,41.2,80.3,17.5,2.2,220,1,10,19.8,46.07,65.99,7.91,2.86,0,23.24,65.76,32.91,1.33,27.83,Biomass,Wang2022
89,FW,48.7,8.2,3.1,0,40,81.2,16.9,1.9,220,1,10,20.3,41.43,69.69,7.96,4.13,0,18.22,63.33,35.81,0.86,29.91,Organics,Wang2022
90,SS,46.1352657,7.29468599,7.463768116,2.512077295,36.5942029,34.82,6.58,58.6,220,1,10,7.5,59.7,50.68,5.85,5.29,1.35,36.83,26,5.7,68.3,5.2,Sewage sludge,Shan2023
91,SSRH,46.60568127,6.798266731,4.660568127,1.699566683,40.23591719,42.74,9.185,48.075,220,1,10,9.5,66.2,56.5,6.68,4.23,1.7,30.89,26.26,9.64,64.1,7.5,Sewage sludge,Shan2023
92,SSRH,46.91753403,6.46917534,2.802241793,1.160928743,42.6501201,50.66,11.79,37.55,220,1,10,11.5,69.3,57.16,6.13,2.5,0.99,33.22,36.21,12.29,51.5,10.5,Sewage sludge,Shan2023
93,SSRH,47.13943131,6.23501199,1.47995889,0.777663583,44.36793422,58.58,14.395,27.025,220,1,10,13.5,71.3,57.12,6.17,1.53,0.47,34.72,44.89,16.71,38.4,13.8,Sewage sludge,Shan2023
94,SSWS,46.46559849,6.795475966,4.773798303,1.668237512,40.29688973,44.215,8.835,46.95,220,1,10,9.725,66.7,59.86,6.94,4.82,1.68,26.7,24.69,8.81,66.5,7.4,Sewage sludge,Shan2023
95,SSWS,46.67697063,6.476043277,3.052550232,1.128284389,42.66615147,53.61,11.09,35.3,220,1,10,11.95,70.2,59.27,6.94,3.06,0.99,29.74,36.01,11.59,52.4,11.1,Sewage sludge,Shan2023
96,SSWS,46.82383759,6.254092993,1.856581532,0.753110675,44.31237721,63.005,13.345,23.65,220,1,10,14.175,72.6,59.88,6.13,2.24,0.52,31.23,43.25,18.95,37.8,14.7,Sewage sludge,Shan2023
97,SS,45.39543058,7.275922671,7.434094903,1.704745167,38.18980668,46.67,10.23,43.1,160,1,7.52688172,9.82,94.15,52.89,7.06,6.38,2.05,31.63,37.3,7.24,55.46,9.56,Sewage sludge,Gao2019
98,SS,45.39543058,7.275922671,7.434094903,1.704745167,38.18980668,46.67,10.23,43.1,180,1,7.52688172,9.82,84.01,61.32,6.27,5.2,2.49,24.72,33.58,8.39,58.03,10.4,Sewage sludge,Gao2019
99,SS,45.39543058,7.275922671,7.434094903,1.704745167,38.18980668,46.67,10.23,43.1,200,0.5,7.52688172,9.82,71.24,61.32,6.07,4.47,2.49,25.65,35.15,7.13,57.72,10.28,Sewage sludge,Gao2019
100,SS,45.39543058,7.275922671,7.434094903,1.704745167,38.18980668,46.67,10.23,43.1,200,1,7.52688172,9.82,67.89,64.12,6.09,4.14,2.21,23.44,33.01,8.12,58.87,10.55,Sewage sludge,Gao2019
101,SS,45.39543058,7.275922671,7.434094903,1.704745167,38.18980668,46.67,10.23,43.1,200,1.5,7.52688172,9.82,66.31,66.04,6.23,4.85,1.77,21.11,31.62,8.91,59.47,10.87,Sewage sludge,Gao2019
102,SS,45.39543058,7.275922671,7.434094903,1.704745167,38.18980668,46.67,10.23,43.1,200,2,7.52688172,9.82,66.04,66.44,6.16,4.87,2.34,20.2,30.83,10.08,59.09,11.13,Sewage sludge,Gao2019
103,SS,45.39543058,7.275922671,7.434094903,1.704745167,38.18980668,46.67,10.23,43.1,220,1,7.52688172,9.82,65.89,69.93,6.55,5.08,1.95,16.49,27.53,10.66,61.81,11.25,Sewage sludge,Gao2019
104,SS,45.39543058,7.275922671,7.434094903,1.704745167,38.18980668,46.67,10.23,43.1,240,1,7.52688172,9.82,61.83,72.16,6.47,4.95,2.23,14.19,25.52,12.24,62.24,11.57,Sewage sludge,Gao2019
105,SS,51.2,6.64,8.85,1.37,31.94,79.27482073,2.03009797,18.6950813,180,0.25,9.39,18.815448,98.64,52.18,6.57,9.08,1.36,30.81,75.57,2.09,22.34398782,18.300816,Sewage sludge,Zhao2014
106,SS,51.2,6.64,8.85,1.37,31.94,79.27482073,2.03009797,18.6950813,180,0.5,9.39,18.815448,98.11,53.2,6.52,8.98,1.39,29.91,73.65,2.81,23.53239894,19.020464,Sewage sludge,Zhao2014
107,SS,51.2,6.64,8.85,1.37,31.94,79.27482073,2.03009797,18.6950813,180,0.75,9.39,18.815448,98.08,55.31,6.69,9.08,1.37,27.55,70.77,3.25,25.97824982,19.43468,Sewage sludge,Zhao2014
108,SS,51.2,6.64,8.85,1.37,31.94,79.27482073,2.03009797,18.6950813,200,0.25,9.39,18.815448,96.94,55.07,6.72,9.29,1.3,27.62,71.96,3.09,24.94691071,18.903312,Sewage sludge,Zhao2014
109,SS,51.2,6.64,8.85,1.37,31.94,79.27482073,2.03009797,18.6950813,200,0.5,9.39,18.815448,97.78,57.44,6.65,9.04,1.26,25.61,71.13,3.22,25.64439503,19.7694,Sewage sludge,Zhao2014
110,SS,51.2,6.64,8.85,1.37,31.94,79.27482073,2.03009797,18.6950813,200,0.75,9.39,18.815448,98.71,59.24,6.68,7.98,1.26,24.84,68.24,3.64,28.12847187,19.861448,Sewage sludge,Zhao2014
111,SS,51.2,6.64,8.85,1.37,31.94,79.27482073,2.03009797,18.6950813,220,0.25,9.39,18.815448,97.58,59.31,6.68,9.03,1.18,23.8,69.5,3.04,27.45236415,19.735928,Sewage sludge,Zhao2014
112,SS,51.2,6.64,8.85,1.37,31.94,79.27482073,2.03009797,18.6950813,220,0.5,9.39,18.815448,96.53,59.99,6.45,8.24,1.19,24.13,68.9,3.88,27.21972177,20.024624,Sewage sludge,Zhao2014
113,SS,51.2,6.64,8.85,1.37,31.94,79.27482073,2.03009797,18.6950813,220,0.75,9.39,18.815448,97.35,62.31,6.29,8.73,1.2,21.47,66.73,3.98,29.29151218,19.865632,Sewage sludge,Zhao2014
114,SS,51.2,6.64,8.85,1.37,31.94,79.27482073,2.03009797,18.6950813,240,0.25,9.39,18.815448,97.88,61.29,6.26,8.95,1.33,22.17,64.9,5.14,29.95581442,19.857264,Sewage sludge,Zhao2014
115,SS,51.2,6.64,8.85,1.37,31.94,79.27482073,2.03009797,18.6950813,240,0.5,9.39,18.815448,98.02,62.63,5.96,8.19,1.29,21.93,62.73,6.7,30.57203177,20.150144,Sewage sludge,Zhao2014
116,SS,51.2,6.64,8.85,1.37,31.94,79.27482073,2.03009797,18.6950813,240,0.75,9.39,18.815448,96.76,67.97,5.71,8.51,1.56,16.25,57.7,7.46,34.84726688,20.171064,Sewage sludge,Zhao2014
117,CC,45.92434736,6.180074587,0.245071923,0.127863612,47.52264251,78.51647119,17.2,4.283528812,190,1.5,10,17.2,67,48.48,5.71,0.2,0.04,45.57,77.1,19.2,3.698890333,18.1,Biomass,Zhang2015
118,CC,45.92434736,6.180074587,0.245071923,0.127863612,47.52264251,78.51647119,17.2,4.283528812,210,1.5,10,17.2,58,54.31,5.71,0.3,0.07,39.62,74.35,19.6,6.054590571,20.3,Biomass,Zhang2015
119,CC,45.92434736,6.180074587,0.245071923,0.127863612,47.52264251,78.51647119,17.2,4.283528812,230,1.5,10,17.2,49,66.85,5.12,0.4,0.05,27.58,51.4,42.7,5.897965202,25.2,Biomass,Zhang2015
120,CC,45.92434736,6.180074587,0.245071923,0.127863612,47.52264251,78.51647119,17.2,4.283528812,250,1.5,10,17.2,44,68.78,4.87,0.4,0.03,25.92,49.36,44.3,6.342285205,25.5,Biomass,Zhang2015
121,CC,45.92434736,6.180074587,0.245071923,0.127863612,47.52264251,78.51647119,17.2,4.283528812,270,1.5,10,17.2,40,69.7,4.67,0.42,0.02,25.18,46.3,47.8,5.898820236,25.5,Biomass,Zhang2015
122,CC,45.92434736,6.180074587,0.245071923,0.127863612,47.52264251,78.51647119,17.2,4.283528812,290,1.5,10,17.2,39.5,71.64,4.73,0.43,0.01,23.2,42.69,50.5,6.806125513,26.1,Biomass,Zhang2015
123,CC,45.92434736,6.180074587,0.245071923,0.127863612,47.52264251,78.51647119,17.2,4.283528812,310,1.5,10,17.2,38.5,72.26,4.8,0.49,0.14,22.31,42.1,51.6,6.300630063,26.6,Biomass,Zhang2015
124,CC,45.92434736,6.180074587,0.245071923,0.127863612,47.52264251,78.51647119,17.2,4.283528812,330,1.5,10,17.2,37,70.62,4.41,0.5,0.13,24.34,40,55.3,4.7,25.9,Biomass,Zhang2015
125,CC,45.92434736,6.180074587,0.245071923,0.127863612,47.52264251,78.51647119,17.2,4.283528812,350,1.5,10,17.2,34,76.48,4.27,0.53,0.13,18.59,30,63.6,6.398720256,27.8,Biomass,Zhang2015
126,CC,45.92434736,6.180074587,0.245071923,0.127863612,47.52264251,78.51647119,17.2,4.283528812,370,1.5,10,17.2,33,75.65,4.63,0.49,0.08,19.15,27.2,65.8,7.004903432,27.6,Biomass,Zhang2015
127,RF,45.33,6.16,13.42,0.85,34.24,81.95,5.95,12.1,150,1,50,19.7,72.9,27.35,3.62,3.68,0.21,65.14,68.74,2.3,28.96,19.75,Organics,Kannan2017a
128,RF,45.33,6.16,13.42,0.85,34.24,81.95,5.95,12.1,150,1.5,50,19.7,71.7,38.72,4.97,5.27,0.34,50.7,65.07,7.7,27.23,21.79,Organics,Kannan2017a
129,RF,45.33,6.16,13.42,0.85,34.24,81.95,5.95,12.1,150,2,50,19.7,70.9,42.1,5.3,6.32,0.36,45.92,64.64,9.48,25.88,20.96,Organics,Kannan2017a
130,RF,45.33,6.16,13.42,0.85,34.24,81.95,5.95,12.1,180,1,50,19.7,64.8,54.51,6.27,7.35,0.43,31.44,63.19,9.26,27.55,24.39,Organics,Kannan2017a
131,RF,45.33,6.16,13.42,0.85,34.24,81.95,5.95,12.1,180,1.5,50,19.7,59.2,51.76,5.95,7.23,0.44,34.62,61.85,15.07,23.08,22.28,Organics,Kannan2017a
132,RF,45.33,6.16,13.42,0.85,34.24,81.95,5.95,12.1,180,2,50,19.7,56.1,48.09,5.37,6.84,0.37,39.33,59.05,20.82,20.13,22.71,Organics,Kannan2017a
133,RF,45.33,6.16,13.42,0.85,34.24,81.95,5.95,12.1,210,1,50,19.7,51.5,52.86,5.82,6.86,0.26,34.2,62.45,16.3,21.25,23.47,Organics,Kannan2017a
134,RF,45.33,6.16,13.42,0.85,34.24,81.95,5.95,12.1,210,1.5,50,19.7,49.2,49.41,5.86,6.83,0.44,37.46,61.03,17.59,21.38,21.58,Organics,Kannan2017a
135,RF,45.33,6.16,13.42,0.85,34.24,81.95,5.95,12.1,210,2,50,19.7,45,49.78,5.54,6.85,0.4,37.43,60.77,18.18,21.05,22.86,Organics,Kannan2017a
136,SW,50.53359916,8.103670693,13.4513897,0,27.91134045,83.77,1.5,14.73,150,1,50,18.8,17.79,39.02,5.45,4.54,0.32,50.67,70.08,9.82,20.09588494,18.26,Organics,Kannan2017b
137,SW,50.53359916,8.103670693,13.4513897,0,27.91134045,83.77,1.5,14.73,150,1.5,50,18.8,21.54,44.45,6.16,5.21,0.33,43.85,67.91,12.62,19.47173458,19.53,Organics,Kannan2017b
138,SW,50.53359916,8.103670693,13.4513897,0,27.91134045,83.77,1.5,14.73,150,2,50,18.8,20.7,45.08,6.23,5.17,0.28,43.24,66.04,14.74,19.22455574,19.87,Organics,Kannan2017b
139,SW,50.53359916,8.103670693,13.4513897,0,27.91134045,83.77,1.5,14.73,180,1,50,18.8,22.91,42.72,5.46,5.16,0.39,46.27,68.15,12.71,19.13964583,19.13,Organics,Kannan2017b
140,SW,50.53359916,8.103670693,13.4513897,0,27.91134045,83.77,1.5,14.73,180,1.5,50,18.8,26.7,45.96,6.01,5.08,0.34,42.61,66.44,15.5,18.05965257,20.82,Organics,Kannan2017b
141,SW,50.53359916,8.103670693,13.4513897,0,27.91134045,83.77,1.5,14.73,180,2,50,18.8,30.75,45.73,6.06,4.91,0.14,43.16,65.51,16.47,18.01934743,23.22,Organics,Kannan2017b
142,SW,50.53359916,8.103670693,13.4513897,0,27.91134045,83.77,1.5,14.73,210,1,50,18.8,21.95,46.45,5.83,4.62,0.01,43.09,67.02,14.49,18.49376477,19.8,Organics,Kannan2017b
143,SW,50.53359916,8.103670693,13.4513897,0,27.91134045,83.77,1.5,14.73,210,1.5,50,18.8,29.27,47.21,5.81,4.98,0.15,41.85,65.24,17.13,17.63446174,20.99,Organics,Kannan2017b
144,SW,50.53359916,8.103670693,13.4513897,0,27.91134045,83.77,1.5,14.73,210,2,50,18.8,34.49,49.23,5.78,5.69,0.01,39.29,63.73,18.52,17.74962987,21.1,Organics,Kannan2017b
145,PL,50.49031332,6.685003588,5.010762975,0.777325999,37.03659412,72.95,10.67,16.38,150,0.5,20,17.18,87.17,50.38,6.53,3.4,0.26,39.42,72,15.41,12.59,17.93,Organics,Ghanim2016
146,PL,50.49031332,6.685003588,5.010762975,0.777325999,37.03659412,72.95,10.67,16.38,175,0.5,20,17.18,75.36,50.96,6.7,5.38,0.85,36.12,68.26,15.52,16.22,17.99,Organics,Ghanim2016
147,PL,50.49031332,6.685003588,5.010762975,0.777325999,37.03659412,72.95,10.67,16.38,200,0.5,20,17.18,41.8,60.63,7.08,4.11,0.29,27.89,66.79,17.97,15.24,21.36,Organics,Ghanim2016
148,PL,50.49031332,6.685003588,5.010762975,0.777325999,37.03659412,72.95,10.67,16.38,225,0.5,20,17.18,38.39,62.89,7.25,4.47,0.37,25.02,59.81,21.17,19.02,22.34,Organics,Ghanim2016
149,PL,50.49031332,6.685003588,5.010762975,0.777325999,37.03659412,72.95,10.67,16.38,250,0.5,20,17.18,32.74,76.85,7.75,6.9,0.5,8,46.77,25.16,28.07,23.34,Organics,Ghanim2016
150,PL,50.49031332,6.685003588,5.010762975,0.777325999,37.03659412,72.95,10.67,16.38,275,0.5,20,17.18,26.37,75.94,7.18,6.62,0.51,9.74,40.24,25.89,33.87,21.46,Organics,Ghanim2016
151,PL,50.49031332,6.685003588,5.010762975,0.777325999,37.03659412,72.95,10.67,16.38,300,0.5,20,17.18,29.51,83.84,8.1,6.57,0.5,0.99,45.48,23.09,31.43,24.93,Organics,Ghanim2016
152,PL,50.49031332,6.685003588,5.010762975,0.777325999,37.03659412,72.95,10.67,16.38,150,2,20,17.18,80.46,51.11,6.6,4.91,0.63,36.75,70.42,13.53,16.05,17.25,Organics,Ghanim2016
153,PL,50.49031332,6.685003588,5.010762975,0.777325999,37.03659412,72.95,10.67,16.38,175,2,20,17.18,41.94,56.53,6.76,3.96,0.39,32.38,69.86,15.88,14.26,20.23,Organics,Ghanim2016
154,PL,50.49031332,6.685003588,5.010762975,0.777325999,37.03659412,72.95,10.67,16.38,200,2,20,17.18,45.76,62,7.16,4.56,0.41,25.87,62.9,20.71,16.39,22.66,Organics,Ghanim2016
155,PL,50.49031332,6.685003588,5.010762975,0.777325999,37.03659412,72.95,10.67,16.38,225,2,20,17.18,35.41,68.16,7.33,5.74,0.43,18.34,52.39,23.81,23.8,23.11,Organics,Ghanim2016
156,PL,50.49031332,6.685003588,5.010762975,0.777325999,37.03659412,72.95,10.67,16.38,250,2,20,17.18,32.76,76.97,7.6,6.83,0.46,8.13,46.89,26.84,26.27,24.67,Organics,Ghanim2016
157,PL,50.49031332,6.685003588,5.010762975,0.777325999,37.03659412,72.95,10.67,16.38,275,2,20,17.18,30.08,78.32,7.6,6.29,0.44,7.34,45.7,24.81,29.49,25.08,Organics,Ghanim2016
158,PL,50.49031332,6.685003588,5.010762975,0.777325999,37.03659412,72.95,10.67,16.38,300,2,20,17.18,25.74,80.56,7.72,6.34,0.44,4.94,40.75,25.85,33.4,23.53,Organics,Ghanim2016
159,PL,50.49031332,6.685003588,5.010762975,0.777325999,37.03659412,72.95,10.67,16.38,150,8,20,17.18,71.36,53.65,6.77,4.73,0.52,34.32,68.93,15.14,15.93,18.07,Organics,Ghanim2016
160,PL,50.49031332,6.685003588,5.010762975,0.777325999,37.03659412,72.95,10.67,16.38,175,8,20,17.18,45.15,61,6.77,4.34,0.37,27.52,65.42,20.09,14.49,21.84,Organics,Ghanim2016
161,PL,50.49031332,6.685003588,5.010762975,0.777325999,37.03659412,72.95,10.67,16.38,200,8,20,17.18,39.88,66.11,7.17,4.94,0.42,21.36,57.01,22.17,20.82,21.94,Organics,Ghanim2016
162,PL,50.49031332,6.685003588,5.010762975,0.777325999,37.03659412,72.95,10.67,16.38,225,8,20,17.18,33.34,71.26,7.08,6.18,0.53,14.95,47.31,25.96,26.73,22.67,Organics,Ghanim2016
163,PL,50.49031332,6.685003588,5.010762975,0.777325999,37.03659412,72.95,10.67,16.38,250,8,20,17.18,32.75,77.5,7.58,6.3,0.55,8.06,46.72,25.93,27.35,25.17,Organics,Ghanim2016
164,PL,50.49031332,6.685003588,5.010762975,0.777325999,37.03659412,72.95,10.67,16.38,275,8,20,17.18,28.34,79.17,7.49,6.36,0.4,6.58,41.57,27.83,30.6,23.81,Organics,Ghanim2016
165,PL,50.49031332,6.685003588,5.010762975,0.777325999,37.03659412,72.95,10.67,16.38,300,8,20,17.18,23.13,80.96,7.23,6.26,0.32,5.23,33.76,28.54,37.7,22.46,Organics,Ghanim2016
166,PSS,36.63,5.79,5.29,0,52.29,68.56,3.9,27.54,140,4,4.3,18.770862,74.64,37.15,5.34,4.56,0,52.95,61.92,0.93,37.15,18.136057,Sewage sludge,Danso2015
167,PSS,36.63,5.79,5.29,0,52.29,68.56,3.9,27.54,160,1,4.3,18.770862,81.13,37.69,5.76,4.5,0,52.05,59.24,3.07,37.69,18.815623,Sewage sludge,Danso2015
168,PSS,36.63,5.79,5.29,0,52.29,68.56,3.9,27.54,160,2,4.3,18.770862,71.08,38.02,5.63,4.31,0,52.04,60.14,1.84,38.02,18.75174,Sewage sludge,Danso2015
169,PSS,36.63,5.79,5.29,0,52.29,68.56,3.9,27.54,160,4,4.3,18.770862,67.11,38.07,5.43,3.62,0,52.88,60.73,1.2,38.07,18.450451,Sewage sludge,Danso2015
170,PSS,36.63,5.79,5.29,0,52.29,68.56,3.9,27.54,180,0.5,4.3,18.770862,70.74,37.83,5.48,4.11,0,52.58,58.87,3.3,37.83,18.484421,Sewage sludge,Danso2015
171,PSS,36.63,5.79,5.29,0,52.29,68.56,3.9,27.54,180,1,4.3,18.770862,67.18,37.93,5.38,3.8,0,52.89,59.43,2.64,37.93,18.363555,Sewage sludge,Danso2015
172,PSS,36.63,5.79,5.29,0,52.29,68.56,3.9,27.54,180,2,4.3,18.770862,64.31,38.16,5.32,2.81,0,53.71,59.94,1.9,38.16,18.25642,Sewage sludge,Danso2015
173,PSS,36.63,5.79,5.29,0,52.29,68.56,3.9,27.54,180,4,4.3,18.770862,61.87,38.29,5.19,2.75,0,53.77,58.2,3.51,38.29,18.138945,Sewage sludge,Danso2015
174,PSS,36.63,5.79,5.29,0,52.29,68.56,3.9,27.54,200,0.25,4.3,18.770862,69.32,37.69,5.4,3.14,0,53.77,61.34,0.97,37.69,18.228783,Sewage sludge,Danso2015
175,PSS,36.63,5.79,5.29,0,52.29,68.56,3.9,27.54,200,0.5,4.3,18.770862,66.83,37.85,5.39,3.04,0,53.72,60.76,1.39,37.85,18.260185,Sewage sludge,Danso2015
176,PSS,36.63,5.79,5.29,0,52.29,68.56,3.9,27.54,200,1,4.3,18.770862,64.06,37.95,5.22,2.75,0,54.08,60.91,1.14,37.95,18.058093,Sewage sludge,Danso2015
177,PSS,36.63,5.79,5.29,0,52.29,68.56,3.9,27.54,200,2,4.3,18.770862,61.26,38.86,5.16,2.65,0,53.33,59.66,1.48,38.86,18.28715,Sewage sludge,Danso2015
178,PSS,36.63,5.79,5.29,0,52.29,68.56,3.9,27.54,200,4,4.3,18.770862,60.54,39.24,5.12,2.55,0,53.09,55.06,5.7,39.24,18.358232,Sewage sludge,Danso2015
179,PW,39.3,6.4,0,0,54.3,79.4,12.2,8.4,230,0.5,20,20.26358,83.3,40.33,6.13,0,0,53.54,70.86,15.94,13.2,20.215208,Biomass,Lin2017
180,PW,39.3,6.4,0,0,54.3,79.4,12.2,8.4,250,0.5,20,20.26358,57.9,48.28,5.25,0.03,0,46.45,56.58,20.72,22.7,21.863273,Biomass,Lin2017
181,PW,39.3,6.4,0,0,54.3,79.4,12.2,8.4,250,1,20,20.26358,53.3,54.04,5.21,0.04,0,40.71,50.78,20.09,29.1,23.779596,Biomass,Lin2017
182,PW,39.3,6.4,0,0,54.3,79.4,12.2,8.4,250,2,20,20.26358,46.9,57.18,4.39,0.03,0,38.4,47.2,21.57,31.2,23.89913,Biomass,Lin2017
183,WW,42.2,6.9,3.9,0,47,75,16.4,8.53,210,0.5,20,22.364557,71.6,48.63,6.84,1.62,0,42.91,72.28,20.29,7.4,24.395034,Biomass,Lin2017
184,WW,42.2,6.9,3.9,0,47,75,16.4,8.53,210,1,20,22.364557,64.1,49.68,6.73,1.96,0,41.63,70.25,22.63,7.1,24.691804,Biomass,Lin2017
185,WW,42.2,6.9,3.9,0,47,75,16.4,8.53,250,0.5,20,22.364557,55.1,55.6,6.52,3.03,0,34.85,60.2,31.66,8.1,26.699846,Biomass,Lin2017
186,WW,42.2,6.9,3.9,0,47,75,16.4,8.53,250,1,20,22.364557,50.5,61.16,6.31,4.11,0,28.42,54.21,36.3,9.5,28.569492,Biomass,Lin2017
187,FW,45.1,7.3,2.9,0,44.6,81.9,13.5,4.65,210,0.5,20,23.865875,70.3,64.58,6.92,4.34,0,24.16,58.98,36.45,4.6,30.673008,Organics,Lin2017
188,FW,45.1,7.3,2.9,0,44.6,81.9,13.5,4.65,210,1.5,20,23.865875,60.8,64.2,6.69,4.16,0,24.95,52,43.79,4.2,30.247762,Organics,Lin2017
189,FW,45.1,7.3,2.9,0,44.6,81.9,13.5,4.65,250,0.5,20,23.865875,54.3,68.42,6.75,4.26,0,20.57,45.23,50.33,4.4,31.86363,Organics,Lin2017
190,RW,84.9,8.4,0.5,1.3,4.9,63.3,31.8,4.9,280,1,20,39.27476,97.3,87.93,8.58,0.21,1.23,2.06,61.86,31.97,6.2,40.538174,Rubber,Lin2017
191,RW,84.9,8.4,0.5,1.3,4.9,63.3,31.8,4.9,280,2,20,39.27476,96.6,88.98,8.66,0.22,1.2,0.93,61.18,32.18,6.6,41.011723,Rubber,Lin2017
192,MS,48.69634978,6.237464902,0.411151223,0,44.6550341,78.22,21.5,0.28,170,3,50,19.09,78.43,55.75,5.93,0.42,0,37.9,63.1,36.9,0,22.69,Biomass,Kanchanatip2023
193,MS,48.69634978,6.237464902,0.411151223,0,44.6550341,78.22,21.5,0.28,200,3,50,19.09,74.32,69.15,5.62,0.42,0,24.81,54.43,45.57,0,23.61,Biomass,Kanchanatip2023
194,MS,48.69634978,6.237464902,0.411151223,0,44.6550341,78.22,21.5,0.28,230,3,50,19.09,63.83,70.88,5.2,0.36,0,23.56,54.02,45.98,0,27.09,Biomass,Kanchanatip2023
195,MS,48.69634978,6.237464902,0.411151223,0,44.6550341,78.22,21.5,0.28,170,3,33.3,19.09,77.89,58.14,6.43,0.64,0,34.79,60.87,39.13,0,22.32,Biomass,Kanchanatip2023
196,MS,48.69634978,6.237464902,0.411151223,0,44.6550341,78.22,21.5,0.28,200,3,33.3,19.09,72.96,67.73,5.65,0.43,0,26.19,56.09,43.91,0,23.77,Biomass,Kanchanatip2023
197,MS,48.69634978,6.237464902,0.411151223,0,44.6550341,78.22,21.5,0.28,230,3,33.3,19.09,60.83,70.22,5.37,0.58,0,23.83,54.66,45.34,0,27.29,Biomass,Kanchanatip2023
198,MS,48.69634978,6.237464902,0.411151223,0,44.6550341,78.22,21.5,0.28,170,3,20,19.09,76.83,56.79,6.86,0.43,0,35.92,63.37,36.63,0,22.22,Biomass,Kanchanatip2023
199,MS,48.69634978,6.237464902,0.411151223,0,44.6550341,78.22,21.5,0.28,200,3,20,19.09,71.97,66.81,5.74,0.35,0,27.1,55.7,44.3,0,23.77,Biomass,Kanchanatip2023
200,MS,48.69634978,6.237464902,0.411151223,0,44.6550341,78.22,21.5,0.28,230,3,20,19.09,58.38,70.61,5.28,0.36,0,23.75,49.61,50.39,0,26.98,Biomass,Kanchanatip2023
201,CH,50.05181347,5.803108808,0.414507772,0.103626943,43.62694301,61.8,34.8,3.4,140,4,10,19.1,77.22408027,51.56092649,6.042296073,0.503524673,0.100704935,41.79254783,59.85985986,39.63963964,0.500500501,20.7,Biomass,Nakason2018
202,CH,50.05181347,5.803108808,0.414507772,0.103626943,43.62694301,61.8,34.8,3.4,160,4,10,19.1,66.92307692,54.01606426,5.823293173,0.502008032,0.100401606,39.55823293,56.84315684,42.55744256,0.599400599,21.6,Biomass,Nakason2018
203,CH,50.05181347,5.803108808,0.414507772,0.103626943,43.62694301,61.8,34.8,3.4,180,4,10,19.1,65.25083612,56.88442211,5.728643216,0.502512563,0.100502513,36.7839196,55.9,43.6,0.5,22.7,Biomass,Nakason2018
204,CH,50.05181347,5.803108808,0.414507772,0.103626943,43.62694301,61.8,34.8,3.4,200,4,10,19.1,67.99331104,59.51903808,5.711422846,0.501002004,0.100200401,34.16833667,54,45.7,0.3,23.9,Biomass,Nakason2018
205,CH,50.05181347,5.803108808,0.414507772,0.103626943,43.62694301,61.8,34.8,3.4,200,1,10,19.1,71.00334448,56.53923541,5.83501006,0.503018109,0.100603622,37.0221328,55.2,44.2,0.6,22.6,Biomass,Nakason2018
206,CH,50.05181347,5.803108808,0.414507772,0.103626943,43.62694301,61.8,34.8,3.4,200,2,10,19.1,70.26755853,57.45745746,5.705705706,0.500500501,0.1001001,36.23623624,53.7,46.2,0.1,23,Biomass,Nakason2018
207,CH,50.05181347,5.803108808,0.414507772,0.103626943,43.62694301,61.8,34.8,3.4,200,3,10,19.1,70,58.47542628,5.817452357,0.501504514,0.100300903,35.10531595,53.44655345,46.15384615,0.3996004,23.5,Biomass,Nakason2018
208,CH,50.05181347,5.803108808,0.414507772,0.103626943,43.62694301,61.8,34.8,3.4,200,4,10,19.1,67.99331104,59.51903808,5.711422846,0.501002004,0.100200401,34.16833667,54,45.7,0.3,23.9,Biomass,Nakason2018
209,RH,47.31707317,6.707317073,0.731707317,0.12195122,45.12195122,60.3,21.5,18.2,140,4,10,15.6,86.72240803,48.05352798,6.447688564,0.608272506,0.121654501,44.76885645,56.2,23.9,19.9,16.1,Biomass,Nakason2018
210,RH,47.31707317,6.707317073,0.731707317,0.12195122,45.12195122,60.3,21.5,18.2,160,4,10,15.6,74.01337793,50.6377551,6.760204082,0.765306122,0.12755102,41.70918367,52.44755245,26.47352647,21.07892108,16.2,Biomass,Nakason2018
211,RH,47.31707317,6.707317073,0.731707317,0.12195122,45.12195122,60.3,21.5,18.2,180,4,10,15.6,74.21404682,53.74841169,6.607369759,0.635324015,0.127064803,38.88182973,51.34865135,27.57242757,21.07892108,17.3,Biomass,Nakason2018
212,RH,47.31707317,6.707317073,0.731707317,0.12195122,45.12195122,60.3,21.5,18.2,200,4,10,15.6,69.06354515,56.76020408,6.505102041,0.765306122,0.12755102,35.84183673,48.3,30.1,21.6,18.2,Biomass,Nakason2018
213,RH,47.31707317,6.707317073,0.731707317,0.12195122,45.12195122,60.3,21.5,18.2,200,1,10,15.6,70.13377926,54.10872314,6.573957016,0.632111252,0.12642225,38.55878635,51.1,28,20.9,17.5,Biomass,Nakason2018
214,RH,47.31707317,6.707317073,0.731707317,0.12195122,45.12195122,60.3,21.5,18.2,200,2,10,15.6,71.6722408,54.69543147,6.472081218,0.634517766,0.126903553,38.07106599,49.6,29.2,21.2,17.6,Biomass,Nakason2018
215,RH,47.31707317,6.707317073,0.731707317,0.12195122,45.12195122,60.3,21.5,18.2,200,3,10,15.6,72.27424749,55.54140127,6.624203822,0.76433121,0.127388535,36.94267516,49.3,29.1,21.6,17.8,Biomass,Nakason2018
216,RH,47.31707317,6.707317073,0.731707317,0.12195122,45.12195122,60.3,21.5,18.2,200,4,10,15.6,69.13043478,56.76020408,6.505102041,0.765306122,0.12755102,35.84183673,48.3,30.1,21.6,18.2,Biomass,Nakason2018
217,CC,46.82139253,6.256306761,0.706357215,0.100908174,46.11503532,76.07607608,23.02302302,0.900900901,160,1,20,18.7,54.1,48.09,6.12,1,0.1,44.68,73,26.6,0.4,19.3,Biomass,Nakason2018b
218,CC,46.82139253,6.256306761,0.706357215,0.100908174,46.11503532,76.07607608,23.02302302,0.900900901,180,1,20,18.7,51.3,51.55,6.02,1.1,0.1,41.22,69.5,30.1,0.4,20.7,Biomass,Nakason2018b
219,CC,46.82139253,6.256306761,0.706357215,0.100908174,46.11503532,76.07607608,23.02302302,0.900900901,200,1,20,18.7,57.8,54.12,5.82,1,0.1,38.96,65.4,34.3,0.3,21.6,Biomass,Nakason2018b
220,CC,46.82139253,6.256306761,0.706357215,0.100908174,46.11503532,76.07607608,23.02302302,0.900900901,160,2,20,18.7,53.7,49,6.12,0.9,0.1,43.88,74,25.6,0.4,19.7,Biomass,Nakason2018b
221,CC,46.82139253,6.256306761,0.706357215,0.100908174,46.11503532,76.07607608,23.02302302,0.900900901,180,2,20,18.7,54,52.51,5.92,0.9,0.1,40.56,68,31.7,0.3,21.1,Biomass,Nakason2018b
222,CC,46.82139253,6.256306761,0.706357215,0.100908174,46.11503532,76.07607608,23.02302302,0.900900901,200,2,20,18.7,58.2,56.76,5.71,0.9,0.1,36.54,62.9,37,0.1,22.7,Biomass,Nakason2018b
223,CC,46.82139253,6.256306761,0.706357215,0.100908174,46.11503532,76.07607608,23.02302302,0.900900901,160,3,20,18.7,51.8,50.05,6.12,0.8,0.1,42.93,73.7,26,0.3,20.1,Biomass,Nakason2018b
224,CC,46.82139253,6.256306761,0.706357215,0.100908174,46.11503532,76.07607608,23.02302302,0.900900901,180,3,20,18.7,57.4,53.91,5.81,0.8,0.1,39.38,67.83,31.97,0.1998002,21.6,Biomass,Nakason2018b
225,CC,46.82139253,6.256306761,0.706357215,0.100908174,46.11503532,76.07607608,23.02302302,0.900900901,200,3,20,18.7,58.6,57.96,5.61,0.8,0.1,35.54,59.5,40.4,0.1,23.2,Biomass,Nakason2018b
226,CC,46.82139253,6.256306761,0.706357215,0.100908174,46.11503532,76.07607608,23.02302302,0.900900901,160,1,10,18.7,56.8,48.95,6.42,0.9,0.1,43.63,71.4,28.3,0.3,20.1,Biomass,Nakason2018b
227,CC,46.82139253,6.256306761,0.706357215,0.100908174,46.11503532,76.07607608,23.02302302,0.900900901,180,1,10,18.7,51.4,50.65,6.29,0.9,0.2,41.96,70.4,29.6,0,20.8,Biomass,Nakason2018b
228,CC,46.82139253,6.256306761,0.706357215,0.100908174,46.11503532,76.07607608,23.02302302,0.900900901,200,1,10,18.7,56.4,54.61,6.11,0.9,0.1,38.28,64.4,35.4,0.2,22.2,Biomass,Nakason2018b
229,CC,46.82139253,6.256306761,0.706357215,0.100908174,46.11503532,76.07607608,23.02302302,0.900900901,160,2,10,18.7,54.9,49.6,6.22,1,0.1,43.07,70.8,28.9,0.3,20.2,Biomass,Nakason2018b
230,CC,46.82139253,6.256306761,0.706357215,0.100908174,46.11503532,76.07607608,23.02302302,0.900900901,180,2,10,18.7,53.2,53.1,5.9,0.7,0.2,40.1,67.47,32.53,0,21.3,Biomass,Nakason2018b
231,CC,46.82139253,6.256306761,0.706357215,0.100908174,46.11503532,76.07607608,23.02302302,0.900900901,200,2,10,18.7,56.9,56.16,6.01,0.9,0.1,36.84,61.6,38.4,0,22.9,Biomass,Nakason2018b
232,CC,46.82139253,6.256306761,0.706357215,0.100908174,46.11503532,76.07607608,23.02302302,0.900900901,160,3,10,18.7,53.6,49.9,6.41,1,0.2,42.48,69.1,30.7,0.2,20.5,Biomass,Nakason2018b
233,CC,46.82139253,6.256306761,0.706357215,0.100908174,46.11503532,76.07607608,23.02302302,0.900900901,180,3,10,18.7,55.4,54.35435435,6.106106106,1.001001001,0.2002002,38.33833834,64.5,35.4,0.1,22.2,Biomass,Nakason2018b
234,CC,46.82139253,6.256306761,0.706357215,0.100908174,46.11503532,76.07607608,23.02302302,0.900900901,200,3,10,18.7,57.6,57.7,6,1,0.1,35.2,60.9,39,0.1,23.5,Biomass,Nakason2018b
235,CC,46.82139253,6.256306761,0.706357215,0.100908174,46.11503532,76.07607608,23.02302302,0.900900901,160,1,6.666666667,18.7,58.6,47.74322969,6.218655968,0.702106319,0.100300903,45.23570712,72.3,27.4,0.3,19.3,Biomass,Nakason2018b
236,CC,46.82139253,6.256306761,0.706357215,0.100908174,46.11503532,76.07607608,23.02302302,0.900900901,180,1,6.666666667,18.7,50.1,49.29859719,6.21242485,0.701402806,0.100200401,43.68737475,72.4,27.4,0.2,19.9,Biomass,Nakason2018b
237,CC,46.82139253,6.256306761,0.706357215,0.100908174,46.11503532,76.07607608,23.02302302,0.900900901,200,1,6.666666667,18.7,54.2,52.15215215,6.006006006,0.800800801,0.1001001,40.94094094,68.66866867,31.23123123,0.1001001,21,Biomass,Nakason2018b
238,CC,46.82139253,6.256306761,0.706357215,0.100908174,46.11503532,76.07607608,23.02302302,0.900900901,160,2,6.666666667,18.7,54,48.79759519,6.112224449,0.701402806,0.100200401,44.28857715,72.42757243,27.37262737,0.1998002,19.7,Biomass,Nakason2018b
239,CC,46.82139253,6.256306761,0.706357215,0.100908174,46.11503532,76.07607608,23.02302302,0.900900901,180,2,6.666666667,18.7,51.3,51.40280561,6.012024048,0.801603206,0.100200401,41.68336673,68.63136863,31.16883117,0.1998002,20.7,Biomass,Nakason2018b
240,CC,46.82139253,6.256306761,0.706357215,0.100908174,46.11503532,76.07607608,23.02302302,0.900900901,200,2,6.666666667,18.7,54,55.05505506,5.805805806,0.800800801,0.1001001,38.23823824,64,35.8,0.2,22.1,Biomass,Nakason2018b
241,CC,46.82139253,6.256306761,0.706357215,0.100908174,46.11503532,76.07607608,23.02302302,0.900900901,160,3,6.666666667,18.7,51.4,49.3987976,6.21242485,0.801603206,0.100200401,43.48697395,71.4,28.3,0.3,20,Biomass,Nakason2018b
242,CC,46.82139253,6.256306761,0.706357215,0.100908174,46.11503532,76.07607608,23.02302302,0.900900901,180,3,6.666666667,18.7,51.8,52.65265265,6.006006006,0.800800801,0.1001001,40.44044044,67.6,32.2,0.2,21.2,Biomass,Nakason2018b
243,CC,46.82139253,6.256306761,0.706357215,0.100908174,46.11503532,76.07607608,23.02302302,0.900900901,200,3,6.666666667,18.7,53.7,55.85585586,5.805805806,0.800800801,0.1001001,37.43743744,57.6,42.3,0.1,22.5,Biomass,Nakason2018b
